Repository: aioyouko/TEDEX

<div align="center">

# TEDEX — Thermoelectric Data, Modeling & Plotting Harness

**Unified Python CLI, Physics Modeling Suite & AI Agent Plugin for Thermoelectric Research (`v1.5.1`)**

[**English**](README.md) | [**简体中文**](README_ZH.md) · [Showcase Gallery](showcase/README.md) · [Command Reference](docs/COMMANDS.md) · [SciPlot Guide](docs/SCIPLOT.md) · [Color Palettes](docs/COLOR_SETS.md)

</div>

---

**TEDEX** (`tedex` / `te_analysis`) is an end-to-end Python package, command-line toolkit, and modular **AI Agent Harness** for thermoelectric (TE) materials research. It unifies raw ZEM/LFA data processing, collision-free publication plotting (`plot-te`, `sciplot`, `plot-xrd`), XRD structural & variable-temperature analysis (`xrd-lattice`), and rigorous phonon/electronic transport modeling (`debye-calc`, `callaway`, `debye-einstein`, `spb`, `skb`, `two-band`) behind one deterministic CLI (`te` / `python main.py`).

## Highlights

- **Clean Software / Data Decoupling (Mode-B Ready)** — Install `tedex` and its 5 orthogonal AI skills once in the software layer; initialize any clean research folder via `te init` (`configs/workspace.json`) with zero `.py` or skill clutter inside user data directories.
- **Publication-Grade Typography & Collision-Free Inside Legends** — Consistent journal styling (`science` high-contrast categorical & monochromatic ramps, `soft-br` 2D maps, `#79ADD8`/`#264B73` experimental markers + `#E64B35` best-fit curves) with smart temperature tick snapping (`300, 400, 500, 600 K`) and an automatic `legend_layout` engine that keeps legends inside axes without overlapping curves or bars.
- **20+ Scientific Chart Types & JSON Recipes (`sciplot`)** — Render 1D curves, stacked/percent bars, waterfalls, broken axes, 2D contour/phase maps, heatmaps, ternary diagrams, ML parity plots, Arrhenius fits, and radar charts from CLI flags or reusable JSON recipes.
- **Full-Stack XRD Analysis (`plot-xrd` & `xrd-lattice`)** — Stacked/separate patterns, dual PDF stick cards, peak-shift zoom panels, in-situ variable-temperature (`vt-map` / `vt-stack`) phase maps, Rietveld refinement profiles, pseudo-Voigt peak deconvolution, Williamson–Hall size/strain plots, and Bragg unit-cell refinement.
- **Rigorous Transport Physics & Diagnostics** — Multi-mechanism Debye–Callaway $\kappa_{\mathrm{L}}(T)$ & spectral MFP, Debye $\Theta_{\mathrm{D}}$ / $v_{\mathrm{s}}$ calculator, cryogenic $C_p/T^3$ rattler boson-peak fitting, SPB, non-parabolic SKB, and Two-Band (`convergence`, `bipolar`, `semimetal`) models—complete with SVD Jacobian condition numbers, 95% CIs, parameter correlation warnings, and exit-code `2` missing-constant safeguards.

---

## Visual Gallery

> Click any vector thumbnail below to inspect full resolution, or explore all 8 reproducible end-to-end cases in [`showcase/`](showcase/README.md).
  <sub><b>2×3 Classical TE Transport Summary</b> (<code>plot-te --plot-mode combined</code>: <i>S</i>, <i>σ</i>, <i>PF</i>, <i>κ</i><sub>tot</sub>, <i>κ</i><sub>L</sub>, <i>ZT</i> across p→n doping transi

# Check whether the current folder is initialized (exits 0 if ready, 2 with onboarding checklist if not)
te init --check
te init --status --json

### 2. Raw ZEM + LFA Pipeline, Metadata Sync & Bayesian Screening (`analyze`, `sync`, `assess`, `bayes`)

Processes raw electrical transport (`<sample_id>_ZEM.txt`) and thermal diffusivity (`<sample_id>_LFA.csv` or `.xlsx`) files paired with sample `density` and `cp_value` from `lab_metadata.md` / `samples.json` to compute $\sigma$, $S$, $PF$, $\kappa$, $zT$, SPB Lorenz number $L$, $\kappa_{\mathrm{e}}$, $\kappa_{\mathrm{L}}$, weighted mobility $\mu_{\mathrm{W}}$, and quality factor $B$.

```bash

# Scan raw/ folders and synchronize JSON + editable Markdown metadata ledgers
te sync metadata
te sync markdown export      # JSON -> editable lab_metadata.md
te sync markdown import      # lab_metadata.md edits -> JSON
te sync reference-xlsx --help
te sync notion-payload --help

# Process raw ZEM + LFA data for one batch, selected samples, or all batches
te analyze TE-1048
te analyze TE-1048 --sample A B
te analyze --all --dry-run

### 4. XRD Plotting & Unit-Cell Lattice Refinement (`plot-xrd`, `xrd-lattice`)

Supports `.xy`, `.txt`, `.dat`, `.csv`, `.asc`, and `.ras` patterns, up to two PDF standard stick cards (bottom + top), 8 layout modes, and symmetry-constrained Bragg reciprocal-lattice refinement.

```bash

# Rietveld refinement profile, pseudo-Voigt peak deconvolution & Williamson-Hall strain fit
te plot-xrd path/to/rietveld_profile.csv --rietveld --zoom 44.0 47.5 --formula "CuInTe2" --no-show
te plot-xrd TE-1048-A --peak-fit --xlim 44.2 46.8 --max-peaks 3 --no-show
te plot-xrd TE-1048-A --wh --pdf-card CuInTe2_PDF_97_023_8958 --instr-fwhm 0.05 --no-show

# Symmetry-constrained unit-cell lattice parameter refinement (a, b, c, alpha, beta, gamma)
te xrd-lattice --pdf-card "data/pdf_card/CuInTe2 PDF#97-023-8958.txt" --xrd data/demo/xrd/a.xy --sample-name Demo_A
```

---

File: data/demo/spb_fitting/Cu2Se/Cu2Se-series.csv
curve_id,nH,S,PF,ZT
300,2.49E+20,107.2990174,7.863636364,0.332674581
300,2.80E+20,99.24635322,9.818181818,0.415040785
300,3.28E+20,97.4062648,10.18181818,0.383420651
300,3.46E+20,90.26757193,9.363636364,0.324212481
300,3.66E+20,87.57727764,9.090909091,0.310657205
300,5.25E+20,73.20272552,7.590909091,0.19271835
300,8.02E+20,60.58324123,6.590909091,0.166244446
300,1.00E+21,58.71886121,5.727272727,0.125525565
300,1.50E+21,41.65705124,5.590909091,0.099025134
750,2.51E+20,244.3066571,9.272727273,1.11744811
750,2.82E+20,232.6952741,11.54545455,1.22260097
750,3.28E+20,225.5201438,11.36363636,1.15453279
750,3.35E+20,210.3864793,11.27272727,1.09999337
750,3.66E+20,207.6840392,11.81818182,1.06335964
750,5.17E+20,179.0806845,12.31818182,0.92271371
750,8.02E+20,142.433775,12,0.654367
750,9.92E+20,120.109798,11.68181818,0.61370117
750,1.50E+21,88.81007615,11.13636364,0.43666026
