Repository: aioyouko/TEDEX

<div align="center">

# TEDEX — Thermoelectric Data, Modeling & Plotting Harness

**Unified Python CLI, Physics Modeling Suite & AI Agent Plugin for Thermoelectric Research (`v1.5.1`)**

[**English**](README.md) | [**简体中文**](README_ZH.md) · [Showcase Gallery](showcase/README.md) · [Command Reference](docs/COMMANDS.md) · [SciPlot Guide](docs/SCIPLOT.md) · [Color Palettes](docs/COLOR_SETS.md)

</div>

---

**TEDEX** (`tedex` / `te_analysis`) is an end-to-end Python package, command-line toolkit, and modular **AI Agent Harness** for thermoelectric (TE) materials research. It unifies raw ZEM/LFA data processing, collision-free publication plotting (`plot-te`, `sciplot`, `plot-xrd`), XRD structural & variable-temperature analysis (`xrd-lattice`), and rigorous phonon/electronic transport modeling (`debye-calc`, `callaway`, `debye-einstein`, `spb`, `skb`, `two-band`) behind one deterministic CLI (`te` / `python main.py`).

## Highlights

- **Clean Software / Data Decoupling (Mode-B Ready)** — Install `tedex` and its 5 orthogonal AI skills once in the software layer; initialize any clean research folder via `te init` (`configs/workspace.json`) with zero `.py` or skill clutter inside user data directories.

## Visual Gallery

> Click any vector thumbnail below to inspect full resolution, or explore all 8 reproducible end-to-end cases in [`showcase/`](showcase/README.md).

# Check whether the current folder is initialized (exits 0 if ready, 2 with onboarding checklist if not)
te init --check
te init --status --json

### 2. Raw ZEM + LFA Pipeline, Metadata Sync & Bayesian Screening (`analyze`, `sync`, `assess`, `bayes`)

Processes raw electrical transport (`<sample_id>_ZEM.txt`) and thermal diffusivity (`<sample_id>_LFA.csv` or `.xlsx`) files paired with sample `density` and `cp_value` from `lab_metadata.md` / `samples.json` to compute $\sigma$, $S$, $PF$, $\kappa$, $zT$, SPB Lorenz number $L$, $\kappa_{\mathrm{e}}$, $\kappa_{\mathrm{L}}$, weighted mobility $\mu_{\mathrm{W}}$, and quality factor $B$.

```bash

# Scan raw/ folders and synchronize JSON + editable Markdown metadata ledgers
te sync metadata
te sync markdown export      # JSON -> editable lab_metadata.md
te sync markdown import      # lab_metadata.md edits -> JSON
te sync reference-xlsx --help
te sync notion-payload --help

# Process raw ZEM + LFA data for one batch, selected samples, or all batches
te analyze TE-1048
te analyze TE-1048 --sample A B
te analyze --all --dry-run

### 4. XRD Plotting & Unit-Cell Lattice Refinement (`plot-xrd`, `xrd-lattice`)

Supports `.xy`, `.txt`, `.dat`, `.csv`, `.asc`, and `.ras` patterns, up to two PDF standard stick cards (bottom + top), 8 layout modes, and symmetry-constrained Bragg reciprocal-lattice refinement.

```bash

# Rietveld refinement profile, pseudo-Voigt peak deconvolution & Williamson-Hall strain fit
te plot-xrd path/to/rietveld_profile.csv --rietveld --zoom 44.0 47.5 --formula "CuInTe2" --no-show
te plot-xrd TE-1048-A --peak-fit --xlim 44.2 46.8 --max-peaks 3 --no-show
te plot-xrd TE-1048-A --wh --pdf-card CuInTe2_PDF_97_023_8958 --instr-fwhm 0.05 --no-show

# Symmetry-constrained unit-cell lattice parameter refinement (a, b, c, alpha, beta, gamma)
te xrd-lattice --pdf-card "data/pdf_card/CuInTe2 PDF#97-023-8958.txt" --xrd data/demo/xrd/a.xy --sample-name Demo_A
```

---

# Plotting PDF Standard Format

Use this folder for PDF-card peak data that are already cleaned for XRD plotting.
This avoids depending on JADE `.txt` exports, which can have inconsistent header
and table formatting.

Recommended file type: `.csv`

Required columns:

```csv
two_theta_deg,intensity
24.875,100
41.168,48.9
```

Optional columns:

```csv
label,d_angstrom,h,k,l
```

Column-name aliases are accepted:

- `two_theta`, `2theta`, `2-theta`, `2theta_deg`
- `relative_intensity`, `rel_intensity`, `i`, `height`

Best practice:

- Use relative intensity on a 0-100 scale.
- Keep only one header row. Do not add JADE text headers above the CSV table.
- Name files clearly, for example `CuInTe2_PDF_97_023_8958.csv`.

Example commands:

```bash
python main.py plot-xrd CHY-1038 --pdf-card CuInTe2_PDF_97_023_8958
python main.py plot-xrd CHY-1038 --pdf-card data/pdf_card/plot_standards/CuInTe2_PDF_97_023_8958.csv
python main.py plot-xrd CHY-1038 --pdf-card CuInTe2_PDF_97_023_8958 --pdf-card Sb2Te3_PDF_97_067_0037
```

With two `--pdf-card` options, the first card is drawn below the measured XRD
traces and the second above them. The first starts at the x-axis; the second
uses a black baseline. The cards use red and blue defaults controlled by
`--standard-color` and `--top-standard-color`. Card names are hidden by default;
add `--pdf-labels` to write them directly in the plot. Maximum stick height
defaults to `1.0` of one XRD offset step. The default bottom-card gap is `0.25`
of one offset step; an enabled bottom label retains `0.60` clearance. Use
`--pdf-height-fraction` only for an explicit height override.

File: data/pdf_card/plot_standards/CuInTe2_PDF_97_023_8958.csv
label,two_theta_deg,intensity,d_angstrom,h,k,l
CuInTe2 PDF#97-023-8958,15.987,0.7,5.5393,1,0,1
CuInTe2 PDF#97-023-8958,24.875,100.0,3.5766,1,1,2
CuInTe2 PDF#97-023-8958,25.888,3.4,3.4388,1,0,3
CuInTe2 PDF#97-023-8958,28.760,0.9,3.1016,0,0,4
CuInTe2 PDF#97-023-8958,28.820,1.5,3.0953,2,0,0
CuInTe2 PDF#97-023-8958,32.296,0.5,2.7696,2,0,2
CuInTe2 PDF#97-023-8958,33.127,5.4,2.7021,2,1,1
CuInTe2 PDF#97-023-8958,39.078,1.2,2.3032,1,0,5
CuInTe2 PDF#97-023-8958,39.124,1.3,2.3006,2,1,3
CuInTe2 PDF#97-023-8958,41.168,48.9,2.1909,2,0,4
CuInTe2 PDF#97-023-8958,41.212,23.5,2.1887,2,2,0
CuInTe2 PDF#97-023-8958,44.471,2.2,2.0356,3,0,1
CuInTe2 PDF#97-023-8958,46.343,0.5,1.9576,3,1,0
CuInTe2 PDF#97-023-8958,48.661,15.3,1.8697,1,1,6
CuInTe2 PDF#97-023-8958,48.738,28.2,1.8669,3,1,2
CuInTe2 PDF#97-023-8958,49.275,0.7,1.8478,2,1,5
CuInTe2 PDF#97-023-8958,49.313,0.1,1.8464,3,0,3
CuInTe2 PDF#97-023-8958,51.030,0.5,1.7883,2,2,4
CuInTe2 PDF#97-023-8958,53.231,0.5,1.7194,2,0,6
CuInTe2 PDF#97-023-8958,53.754,0.1,1.7039,1,0,7
CuInTe2 PDF#97-023-8958,53.862,0.5,1.7008,3,2,1
CuInTe2 PDF#97-023-8958,55.460,0.5,1.6555,3,1,4
CuInTe2 PDF#97-023-8958,58.092,0.5,1.5866,3,0,5
CuInTe2 PDF#97-023-8958,58.126,2.3,1.5857,3,2,3
CuInTe2 PDF#97-023-8958,59.564,3.9,1.5508,0,0,8
CuInTe2 PDF#97-023-8958,59.698,6.8,1.5477,4,0,0
CuInTe2 PDF#97-023-8958,61.724,0.1,1.5016,4,0,2
CuInTe2 PDF#97-023-8958,62.135,0.9,1.4927,2,1,7
CuInTe2 PDF#97-023-8958,62.233,1.0,1.4906,4,1,1
CuInTe2 PDF#97-023-8958,65.620,10.7,1.4216,3,1,6
CuInTe2 PDF#97-023-8958,65.683,4.9,1.4204,3,3,2
CuInTe2 PDF#97-023-8958,66.128,1.5,1.4119,3,2,5
CuInTe2 PDF#97-023-8958,66.159,1.3,1.4113,4,1,3
CuInTe2 PDF#97-023-8958,67.498,0.3,1.3865,2,0,8
CuInTe2 PDF#97-023-8958,67.592,0.2,1.3848,4,0,4
CuInTe2 PDF#97-023-8958,67.624,0.1,1.3843,4,2,0
CuInTe2 PDF#97-023-8958,69.522,0.1,1.3510,4,2,2
CuInTe2 PDF#97-023-8958,69.846,0.5,1.3455,1,0,9
CuInTe2 PDF#97-023-8958,69.908,0.6,1.3445,3,0,7

File: data/pdf_card/plot_standards/Sb2Te3_PDF_97_067_0037.csv
label,two_theta_deg,intensity,d_angstrom,h,k,l
Sb2Te3 PDF#97-067-0037,8.637,4.7,10.2300,0,0,3
Sb2Te3 PDF#97-067-0037,17.323,3.7,5.1150,0,0,6
Sb2Te3 PDF#97-067-0037,24.516,0.1,3.6281,1,0,1
Sb2Te3 PDF#97-067-0037,25.032,0.4,3.5544,0,1,2
Sb2Te3 PDF#97-067-0037,26.111,2.0,3.4100,0,0,9
Sb2Te3 PDF#97-067-0037,27.007,1.7,3.2988,1,0,4
Sb2Te3 PDF#97-067-0037,28.405,100.0,3.1396,0,1,5
Sb2Te3 PDF#97-067-0037,31.857,1.4,2.8068,1,0,7
Sb2Te3 PDF#97-067-0037,33.853,5.4,2.6458,0,1,8
Sb2Te3 PDF#97-067-0037,35.058,0.4,2.5575,0,0,12
Sb2Te3 PDF#97-067-0037,38.269,34.3,2.3500,1,0,10
Sb2Te3 PDF#97-067-0037,40.654,3.8,2.2174,0,1,11
Sb2Te3 PDF#97-067-0037,42.834,34.4,2.1095,1,1,0
Sb2Te3 PDF#97-067-0037,43.781,0.5,2.0660,1,1,3
Sb2Te3 PDF#97-067-0037,44.233,4.8,2.0460,0,0,15
Sb2Te3 PDF#97-067-0037,45.719,6.8,1.9829,1,0,13
Sb2Te3 PDF#97-067-0037,46.531,1.6,1.9502,1,1,6
Sb2Te3 PDF#97-067-0037,48.382,1.3,1.8798,0,1,14
Sb2Te3 PDF#97-067-0037,49.971,0.5,1.8237,0,2,1
Sb2Te3 PDF#97-067-0037,50.253,0.1,1.8141,2,0,2
Sb2Te3 PDF#97-067-0037,50.856,1.8,1.7940,1,1,9
Sb2Te3 PDF#97-067-0037,51.371,0.3,1.7772,0,2,4
Sb2Te3 PDF#97-067-0037,52.198,17.2,1.7510,2,0,5
Sb2Te3 PDF#97-067-0037,53.717,2.7,1.7050,0,0,18
Sb2Te3 PDF#97-067-0037,53.945,2.6,1.6983,1,0,16
Sb2Te3 PDF#97-067-0037,54.360,0.3,1.6863,0,2,7
Sb2Te3 PDF#97-067-0037,55.681,1.2,1.6494,2,0,8
Sb2Te3 PDF#97-067-0037,56.503,0.5,1.6274,1,1,12
Sb2Te3 PDF#97-067-0037,56.840,0.1,1.6185,0,1,17
Sb2Te3 PDF#97-067-0037,58.772,9.2,1.5698,0,2,10
Sb2Te3 PDF#97-067-0037,60.529,1.1,1.5284,2,0,11
Sb2Te3 PDF#97-067-0037,62.853,0.4,1.4773,1,0,19
Sb2Te3 PDF#97-067-0037,63.267,9.3,1.4687,1,1,15
Sb2Te3 PDF#97-067-0037,63.617,0.6,1.4614,0,0,21
Sb2Te3 PDF#97-067-0037,64.437,2.3,1.4448,0,2,13
Sb2Te3 PDF#97-067-0037,65.975,2.1,1.4148,0,1,20
Sb2Te3 PDF#97-067-0037,66.579,0.5,1.4034,2,0,14
Sb2Te3 PDF#97-067-0037,67.883,0.5,1.3796,2,1,1
Sb2Te3 PDF#97-067-0037,68.117,0.1,1.3754,1,2,2
Sb2Te3 PDF#97-067-0037,69.047,0.2,1.3592,2,1,4
Sb2Te3 PDF#97-067-0037,69.741,13.6,1.3473,1,2,5
