Repository: aioyouko/TEDEX

<div align="center">

# TEDEX — Thermoelectric Data, Modeling & Plotting Harness

**Unified Python CLI, Physics Modeling Suite & AI Agent Plugin for Thermoelectric Research (`v1.5.1`)**

[**English**](README.md) | [**简体中文**](README_ZH.md) · [Showcase Gallery](showcase/README.md) · [Command Reference](docs/COMMANDS.md) · [SciPlot Guide](docs/SCIPLOT.md) · [Color Palettes](docs/COLOR_SETS.md)

</div>

---

**TEDEX** (`tedex` / `te_analysis`) is an end-to-end Python package, command-line toolkit, and modular **AI Agent Harness** for thermoelectric (TE) materials research. It unifies raw ZEM/LFA data processing, collision-free publication plotting (`plot-te`, `sciplot`, `plot-xrd`), XRD structural & variable-temperature analysis (`xrd-lattice`), and rigorous phonon/electronic transport modeling (`debye-calc`, `callaway`, `debye-einstein`, `spb`, `skb`, `two-band`) behind one deterministic CLI (`te` / `python main.py`).

## Highlights

- **Clean Software / Data Decoupling (Mode-B Ready)** — Install `tedex` and its 5 orthogonal AI skills once in the software layer; initialize any clean research folder via `te init` (`configs/workspace.json`) with zero `.py` or skill clutter inside user data directories.
- **Publication-Grade Typography & Collision-Free Inside Legends** — Consistent journal styling (`science` high-contrast categorical & monochromatic ramps, `soft-br` 2D maps, `#79ADD8`/`#264B73` experimental markers + `#E64B35` best-fit curves) with smart temperature tick snapping (`300, 400, 500, 600 K`) and an automatic `legend_layout` engine that keeps legends inside axes without overlapping curves or bars.
- **20+ Scientific Chart Types & JSON Recipes (`sciplot`)** — Render 1D curves, stacked/percent bars, waterfalls, broken axes, 2D contour/phase maps, heatmaps, ternary diagrams, ML parity plots, Arrhenius fits, and radar charts from CLI flags or reusable JSON recipes.
- **Full-Stack XRD Analysis (`plot-xrd` & `xrd-lattice`)** — Stacked/separate patterns, dual PDF stick cards, peak-shift zoom panels, in-situ variable-temperature (`vt-map` / `vt-stack`) phase maps, Rietveld refinement profiles, pseudo-Voigt peak deconvolution, Williamson–Hall size/strain plots, and Bragg unit-cell refinement.
- **Rigorous Transport Physics & Diagnostics** — Multi-mechanism Debye–Callaway $\kappa_{\mathrm{L}}(T)$ & spectral MFP, Debye $\Theta_{\mathrm{D}}$ / $v_{\mathrm{s}}$ calculator, cryogenic $C_p/T^3$ rattler boson-peak fitting, SPB, non-parabolic SKB, and Two-Band (`convergence`, `bipolar`, `semimetal`) models—complete with SVD Jacobian condition numbers, 95% CIs, parameter correlation warnings, and exit-code `2` missing-constant safeguards.

---

## Visual Gallery

> Click any vector thumbnail below to inspect full resolution, or explore all 8 reproducible end-to-end cases in [`showcase/`](showcase/README.md).
  <sub><b>2×3 Classical TE Transport Summary</b> (<code>plot-te --plot-mode combined</code>: <i>S</i>, <i>σ</i>, <i>PF</i>, <i>κ</i><sub>tot</sub>, <i>κ</i><sub>L</sub>, <i>ZT</i> across p→n doping transi

# Check whether the current folder is initialized (exits 0 if ready, 2 with onboarding checklist if not)
te init --check
te init --status --json

### 2. Raw ZEM + LFA Pipeline, Metadata Sync & Bayesian Screening (`analyze`, `sync`, `assess`, `bayes`)

Processes raw electrical transport (`<sample_id>_ZEM.txt`) and thermal diffusivity (`<sample_id>_LFA.csv` or `.xlsx`) files paired with sample `density` and `cp_value` from `lab_metadata.md` / `samples.json` to compute $\sigma$, $S$, $PF$, $\kappa$, $zT$, SPB Lorenz number $L$, $\kappa_{\mathrm{e}}$, $\kappa_{\mathrm{L}}$, weighted mobility $\mu_{\mathrm{W}}$, and quality factor $B$.

```bash

# Scan raw/ folders and synchronize JSON + editable Markdown metadata ledgers
te sync metadata
te sync markdown export      # JSON -> editable lab_metadata.md
te sync markdown import      # lab_metadata.md edits -> JSON
te sync reference-xlsx --help
te sync notion-payload --help

# Process raw ZEM + LFA data for one batch, selected samples, or all batches
te analyze TE-1048
te analyze TE-1048 --sample A B
te analyze --all --dry-run

### 4. XRD Plotting & Unit-Cell Lattice Refinement (`plot-xrd`, `xrd-lattice`)

Supports `.xy`, `.txt`, `.dat`, `.csv`, `.asc`, and `.ras` patterns, up to two PDF standard stick cards (bottom + top), 8 layout modes, and symmetry-constrained Bragg reciprocal-lattice refinement.

```bash

# Rietveld refinement profile, pseudo-Voigt peak deconvolution & Williamson-Hall strain fit
te plot-xrd path/to/rietveld_profile.csv --rietveld --zoom 44.0 47.5 --formula "CuInTe2" --no-show
te plot-xrd TE-1048-A --peak-fit --xlim 44.2 46.8 --max-peaks 3 --no-show
te plot-xrd TE-1048-A --wh --pdf-card CuInTe2_PDF_97_023_8958 --instr-fwhm 0.05 --no-show

# Symmetry-constrained unit-cell lattice parameter refinement (a, b, c, alpha, beta, gamma)
te xrd-lattice --pdf-card "data/pdf_card/CuInTe2 PDF#97-023-8958.txt" --xrd data/demo/xrd/a.xy --sample-name Demo_A
```

---

File: data/pdf_card/standard/CuInTe2_PDF_97_023_8958_peaks.csv
two_theta_deg,d_angstrom,intensity,intensity_text,h,k,l,theta_deg,inv_2d,two_pi_over_d
15.987,5.5393,0.7,0.7,1,0,1,7.993,0.0903,1.1343
24.875,3.5766,100.0,100.0,1,1,2,12.437,0.1398,1.7568
25.888,3.4388,3.4,3.4,1,0,3,12.944,0.1454,1.8272
28.76,3.1016,0.9,0.9,0,0,4,14.38,0.1612,2.0258
28.82,3.0953,1.5,1.5,2,0,0,14.41,0.1615,2.0299
32.296,2.7696,0.5,<1,2,0,2,16.148,0.1805,2.2686
33.127,2.7021,5.4,5.4,2,1,1,16.563,0.185,2.3253
39.078,2.3032,1.2,1.2,1,0,5,19.539,0.2171,2.728
39.124,2.3006,1.3,1.3,2,1,3,19.562,0.2173,2.7311
41.168,2.1909,48.9,48.9,2,0,4,20.584,0.2282,2.8678
41.212,2.1887,23.5,23.5,2,2,0,20.606,0.2284,2.8707
44.471,2.0356,2.2,2.2,3,0,1,22.236,0.2456,3.0867
46.343,1.9576,0.5,<1,3,1,0,23.171,0.2554,3.2096
48.661,1.8697,15.3,15.3,1,1,6,24.33,0.2674,3.3606
48.738,1.8669,28.2,28.2,3,1,2,24.369,0.2678,3.3656
49.275,1.8478,0.7,0.7,2,1,5,24.638,0.2706,3.4004
49.313,1.8464,0.1,0.1,3,0,3,24.657,0.2708,3.4029
51.03,1.7883,0.5,0.5,2,2,4,25.515,0.2796,3.5135
53.231,1.7194,0.5,<1,2,0,6,26.616,0.2908,3.6543
53.754,1.7039,0.1,0.1,1,0,7,26.877,0.2934,3.6875
53.862,1.7008,0.5,0.5,3,2,1,26.931,0.294,3.6944
55.46,1.6555,0.5,<1,3,1,4,27.73,0.302,3.7954
58.092,1.5866,0.5,<1,3,0,5,29.046,0.3151,3.9602
58.126,1.5857,2.3,2.3,3,2,3,29.063,0.3153,3.9623
59.564,1.5508,3.9,3.9,0,0,8,29.782,0.3224,4.0515
59.698,1.5477,6.8,6.8,4,0,0,29.849,0.3231,4.0598
61.724,1.5016,0.1,0.1,4,0,2,30.862,0.333,4.1843
62.135,1.4927,0.9,0.9,2,1,7,31.067,0.335,4.2093
62.233,1.4906,1.0,1.0,4,1,1,31.117,0.3354,4.2153
65.62,1.4216,10.7,10.7,3,1,6,32.81,0.3517,4.4198
65.683,1.4204,4.9,4.9,3,3,2,32.842,0.352,4.4236
66.128,1.4119,1.5,1.5,3,2,5,33.064,0.3541,4.4502
66.159,1.4113,1.3,1.3,4,1,3,33.08,0.3543,4.452
67.498,1.3865,0.3,0.3,2,0,8,33.749,0.3606,4.5316
67.592,1.3848,0.2,0.2,4,0,4,33.796,0.3611,4.5372
67.624,1.3843,0.1,0.1,4,2,0,33.812,0.3612,4.539
69.522,1.351,0.1,0.1,4,2,2,34.761,0.3701,4.6507
69.846,1.3455,0.5,<1,1,0,9,34.923,0.3716,4.6696
69.908,1.3445,0.6,0.6,3,0,7,34.954,0.3719,4.6732

File: data/pdf_card/standard/Sb2Te3_PDF_97_067_0037_peaks.csv
two_theta_deg,d_angstrom,intensity,intensity_text,h,k,l,theta_deg,inv_2d,two_pi_over_d
8.637,10.23,4.7,4.7,0,0,3,4.318,0.0489,0.6142
17.323,5.115,3.7,3.7,0,0,6,8.661,0.0978,1.2284
24.516,3.6281,0.1,0.1,1,0,1,12.258,0.1378,1.7318
25.032,3.5544,0.4,0.4,0,1,2,12.516,0.1407,1.7677
26.111,3.41,2.0,2.0,0,0,9,13.055,0.1466,1.8426
27.007,3.2988,1.7,1.7,1,0,4,13.504,0.1516,1.9047
28.405,3.1396,100.0,100.0,0,1,5,14.202,0.1593,2.0013
31.857,2.8068,1.4,1.4,1,0,7,15.928,0.1781,2.2385
33.853,2.6458,5.4,5.4,0,1,8,16.926,0.189,2.3748
35.058,2.5575,0.4,0.4,0,0,12,17.529,0.1955,2.4568
38.269,2.35,34.3,34.3,1,0,10,19.134,0.2128,2.6737
40.654,2.2174,3.8,3.8,0,1,11,20.327,0.2255,2.8335
42.834,2.1095,34.4,34.4,1,1,0,21.417,0.237,2.9785
43.781,2.066,0.5,0.5,1,1,3,21.891,0.242,3.0412
44.233,2.046,4.8,4.8,0,0,15,22.116,0.2444,3.071
45.719,1.9829,6.8,6.8,1,0,13,22.859,0.2522,3.1687
46.531,1.9502,1.6,1.6,1,1,6,23.265,0.2564,3.2219
48.382,1.8798,1.3,1.3,0,1,14,24.191,0.266,3.3425
49.971,1.8237,0.5,<1,0,2,1,24.986,0.2742,3.4454
50.253,1.8141,0.1,0.1,2,0,2,25.127,0.2756,3.4636
50.856,1.794,1.8,1.8,1,1,9,25.428,0.2787,3.5024
51.371,1.7772,0.3,0.3,0,2,4,25.686,0.2813,3.5354
52.198,1.751,17.2,17.2,2,0,5,26.099,0.2856,3.5884
53.717,1.705,2.7,2.7,0,0,18,26.858,0.2933,3.6852
53.945,1.6983,2.6,2.6,1,0,16,26.972,0.2944,3.6996
54.36,1.6863,0.3,0.3,0,2,7,27.18,0.2965,3.7259
55.681,1.6494,1.2,1.2,2,0,8,27.841,0.3031,3.8094
56.503,1.6274,0.5,0.5,1,1,12,28.251,0.3072,3.861
56.84,1.6185,0.1,0.1,0,1,17,28.42,0.3089,3.8821
58.772,1.5698,9.2,9.2,0,2,10,29.386,0.3185,4.0025
60.529,1.5284,1.1,1.1,2,0,11,30.265,0.3271,4.111
62.853,1.4773,0.4,0.4,1,0,19,31.427,0.3384,4.253
63.267,1.4687,9.3,9.3,1,1,15,31.633,0.3404,4.2781
63.617,1.4614,0.6,0.6,0,0,21,31.809,0.3421,4.2993
64.437,1.4448,2.3,2.3,0,2,13,32.219,0.3461,4.3488
65.975,1.4148,2.1,2.1,0,1,20,32.988,0.3534,4.4411
66.579,1.4034,0.5,0.5,2,0,14,33.289,0.3563,4.477
67.883,1.3796,0.5,<1,2,1,1,33.942,0.3624,4.5544
68.117,1.3754,0.1,0.1,1,2,2,34.058,0.3635,4.5681
69.047,1.3592,0.2,0.2,2,1,4,34.524,0.3679,4.6229
69.741,1.3473,13.6,13.6,1,2,5,34.871,0.3711,4.6635
